Repository: SGvt/ClassificationTreeWarrantyReturns

File: RawData20210110.csv (part 1 of 5)
Column1;Date;Case Number;ItemInCase;Language;Country;Repairability Index;Size;Model name;Year;General condition;Wash;Fabric;Fabric failure - Membrane delamination;Fabric failure - Leak through;Fabric failure - Wetting out;Fabric failure - Down leakage;Fabric failure - Fading;Fabric failure - Pilling;Fabric torn - Rips - Patchable;Fabric torn - Rips - Not patchable - 1 panel;Fabric torn - Rips - Not patchable - X panels;Fabric torn - Abrasion - Light;Fabric torn - Abrasion - Heavy - 1 panel;Fabric torn - Abrasion - Heavy - X panels;Fabric torn - Burn - Patchable - ;Fabric torn - Burn - Not patchable - 1 panel;Fabric torn - Burn - Not patchable - X panels;Fabric torn - Stain;Fabric torn - Membrane contamination - Light;Fabric torn - Membrane contamination - Heavy;Zipper failure - Zipper structureMain;Zipper failure - Zipper structureAll except main;Zipper failure - Zipper slider;Delamination - Press;Delamination - 70D Nylon;Delamination - Seam tape;Seam failure - Seam sewn non-WBW Membrane;Delamination - Seam sewn WBW Membrane;Delamination - Seam laminated;Other - Buckle;Known_issue;Repair solution;Repair Threshold;Customer Offer;Product_type;reasonofissue;Age;Repair Threshold Status;typeoffailure;misusetype
23;10/28/19;695576;3;ENG;Australia;10;L;Sart jacket men;2015;2_Good;No;WBW 3L Membrane;;;;;;;;;;;;;;;;front panels, hood;;;;;;;;;;;;;No;Yes;0;Repair;shell;misuse;4;below;nofailure;contaminated
411;12/30/19;715507;3;EN;Australia;10;L;Ionian ar jacket women;2009;2_Good;No;WBW 3L Membrane;arm pits, front panels, cuffs, ;;;;;;;;;;;;;;;;;;;;;;all, ;neck, both cufs.;;;;;No;Yes;1005;Replacement;shell;manufacturing_issue;10;above;fabric_failureANDconstruction_failure;notmisused
502;1/16/20;466614;1;EN;Australia;2;XL;Atlantis sv jacket men;2004;2_Good;No;WBW 3L Membrane;;;;;;;;;;;;;;;;;;;main zipper, ;;;cuffs lining, pocket bags, lam pocket, all zippers, hood facing, powder skirt, neck pad, hood cord tunnel,;all, ;both cuffs, pocke tbag donuts, ;;;;;No;Yes;11;30% Discount;shell;manufacturing_issue;16;above;construction_failure;notmisused
503;1/16/20;466614;2;EN;Australia;2;S;Atlantis sv jacket women;2004;1_Used;No;WBW 3L Membrane;front panel, shoulders, arm pit, neck, ;;;;;;;;;;;;;;;;;;main zipper, ;;;cuffs lining, pocket bags, lam pocket, all zippers, hood facing, powder skirt, neck pad, hood cord tunnel,;all, ;both cuffs, pocke tbag donuts, ;;;;;No;Yes;1011;30% Discount;shell;manufacturing_issue;16;above;fabric_failureANDconstruction_failure;notmisused
5;10/24/19;692284;1;ENG;New Zealand;10;XXL;Atlantis sl hybrid jacket men;2012;1_Used;No;WBW 3L Membrane;all over;;;;;;;;;;;;;;;;;;;;;All;All;;;;;;No;Yes;1006;30% Discount;shell;manufacturing_issue;7;above;fabric_failureANDconstruction_failure;notmisused
6;10/24/19;692284;2;ENG;New Zealand;10;M;Boreal ar jacket men;2011;1_Used;No;WBW 3L Membrane;;;;;;;;;;;;;;;;;Everywhere;;;;Main zipper;All;All;Neck;;;;;No;Yes;9;30% Discount;shell;manufacturing_issueANDmisuse;8;below;construction_failure;contaminated
22;10/28/19;695576;2;ENG;Australia;10;M;Bering sv jacket men;2011;2_Good;No;WBW 3L Membrane;;;;;;;right arm pit, ;right elbow, ;;left cuff;right cuff;;;;;front panels,;;;;;;chest pocket zippers, ;;;;;;;No;Yes;9;Repair;shell;manufacturing_issueANDmisuse;8;below;construction_failure;damagedandcontaminated
45;10/30/19;695757;1;EN;Australia;10;L;Mediterranean sv women;2013;2_Good;No;WBW 3L Membrane;;;;;;;;;;;;;;;;all over;;;;;Replace main zipper slider;;;;tuck and saw both cuffs, ;;;;No;Yes;1;Repair;shell;manufacturing_issueANDmisuse;6;below;construction_failure;contaminated
46;10/30/19;695757;2;EN;Australia;10;S;Ionian ar jacket women;2011;2_Good;No;WBW 3L Membrane;;;;;;;;;;both cuffs, arm pit;;;;;;;;;;;right hand pocket, ;all pocket zippers (except arm pocket), hood facing, ;all including donuts inside hand pockets;arm pit and pocket bags donuts, neck, ;;;;;No;Yes;9;Repair;shell;manufacturing_issueANDmisuse;8;below;construction_failure;damaged
43;10/30/19;696252;1;EN;Australia;10;XXL;Mediterranean lt jacket men;2013;2_Good;No;WBW 3L Membrane;;;;;;;;;;;;;;;;;;;replace main zipper slider;;;;;;tuck and saw both cuffs, restitch right hand pockets bottom;;;;No;Yes;3;Repair;shell;manufacturing_issue;6;below;construction_failure;notmisused
42;10/30/19;696252;2;EN;Australia;10;XL;Ionian ar jacket men;2010;2_Good;No;WBW 3L Membrane;;;;;;;;;;;;;;;;;arm pit;;;;;;all, including donuts inside pockets;neck, pocket bags donuts, both cuffs;;;;;No;Yes;5;Repair;shell;manufacturing_issueANDmisuse;9;below;construction_failure;contaminated
143;11/14/19;698568;1;EN;New Zealand;10;S;Ionian ar jacket women;2007;3_Excellent;No;WBW 3L Membrane;;;;;;;;;;;;;;;;;;;main zipper, ;;;all zippers, laminated pocket, pocket bags, ;all including inside pocket donuts, ;pocket donut, ;;;;;No;Yes;11;Repair;shell;manufacturing_issue;12;above;construction_failure;notmisused
144;11/14/19;698568;2;EN;New Zealand;10;XS;Barents lt jacket women;2009;3_Excellent;No;K Fleece;;;;;;;;;;;;;;;;;;;main zipper,;;;laminated pocket, pocket bags, neck pad, ;;pocket bag sdonuts, ;;;;;No;Yes;8;Repair;shell;manufacturing_issue;10;below;construction_failure;notmisused
232;11/28/19;702728;1;EN;Australia;10;L;Mediterranean ar women;2014;2_Good;No;K Fleece;;;;;;;;;;;;;;;;;;;;;main zipper, ;;;;riht and left hand pocket ends, ;;;;No;Yes;1;Repair;shell;manufacturing_issue;5;below;construction_failure;notmisused
233;11/28/19;702728;2;EN;Australia;10;L;Boreal ar jacket women;2011;2_Good;No;WBW 3L Membrane;;;;;;;;;;;;;;;;;;;;;;all zippers, hood facing, left laminated pocket, ;all 70D,;right cuff, left cuff, neck, ;;;;;No;Yes;8;Repair;shell;manufacturing_issue;8;below;construction_failure;notmisused
200;11/22/19;706309;1;EN;Australia;10;S;Boreal ar jacket men;2014;2_Good;No;WBW 3L Membrane;Shoulders,;;;;;;;;;;;both anckles,;;;;;;;;;;;;;;;;;No;Yes;1006;Replacement;shell;manufacturing_issueANDmisuse;5;above;fabric_failure;damaged
201;11/22/19;706309;2;EN;Australia;10;S;Boreal ar jacket men;2014;2_Good;No;WBW 3L Membrane;Shoulders,;;;;;;;;;;;both anckles,;;;;;;;;;;;;;;;;;No;Yes;1006;Replacement;shell;manufacturing_issueANDmisuse;5;above;fabric_failure;damaged
210;11/25/19;709213;1;EN;Australia;10;M;Labrador jacket women;2013;2_Good;No;WBW 3L Membrane;neck, hood, ;;;;;;;;;;;;;;;;;;;;;;;;;;;;No;Yes;1000;Replacement;shell;manufacturing_issue;6;above;fabric_failure;notmisused
209;11/25/19;709213;2;EN;Australia;10;M;Labrador sv jacket men;2013;2_Good;No;WBW 3L Membrane;hoodm back, arm pit, ;;;;;;;;;;;;;;;;;;;;;;;;;;;;No;Yes;1000;Replacement;shell;manufacturing_issue;6;above;fabric_failure;notmisused
236;11/28/19;709324;1;EN;Australia;10;M;Tasman lt men;2014;2_Good;No;Down Loft;;;;;;;;lower right front panel, ;;;;;;;;;;;;;;;;;;;;;No;Yes;3;50% Discount;shell;misuse;5;below;nofailure;damaged
237;11/28/19;709324;2;EN;Australia;10;M;Bering sv jacket men;2003;2_Good;No;WBW 3L Membrane;;;;;;;;lower right front panel, ;;;;;;;;;;;;;;;;;;;;;No;Yes;3;30% Discount;shell;misuse;16;below;nofailure;damaged
261;12/3/19;710710;1;EN;Australia;10;L;Boreal lt jacket women;2008;3_Excellent;No;WBW 3L Membrane;right cuff, left cuff, neck, ;;;;;;;;;;;;;;;;;;;;;laminated pocket,;all, ;both cuffs, pocket bags donuts, nekc, arm pit, ;;;;;No;Yes;1008;Replacement;shell;manufacturing_issue;11;above;fabric_failureANDconstruction_failure;notmisused
262;12/3/19;710710;2;EN;Australia;10;L;Ionian ar jacket women;2010;3_Excellent;No;WBW 3L Membrane;Neck,;;;;;;;;;;;;;;;;;neck, ;;;;lam pocket, ;all, ;neck, ;;;;;No;Yes;1008;Replacement;shell;manufacturing_issueANDmisuse;9;above;fabric_failureANDconstruction_failure;contaminated
243;11/29/19;712647;1;EN;Australia;10;WS;Boreal ar jacket women;2017;2_Good;No;WBW 3L Membrane;upper back, left shoulder, right shoulder, right arm pit zipper, left arm pit zipper, ;;;;;;;;;;;;;;;;;;;;;;;;;;;;No;Yes;1000;Replacement;shell;manufacturing_issue;2;above;fabric_failure;notmisused
244;11/29/19;712647;2;EN;Australia;10;XS;Boreal lt hybrid jacket women;2015;2_Good;No;WBW 2L Membrane;lower right front panel, lower left front panel, upper back, upper back, left shoulder, right shoulder, ;;;;;;;;;;lower right front panel, lower left front panel, ;;;;;;;;;;;;;;;;;;No;Yes;1003;Replacement;shell;manufacturing_issueANDmisuse;4;above;fabric_failure;damaged
291;12/6/19;713193;1;EN;Australia;10;L;Atlantis lt jacket men;2008;1_Used;No;WBW 3L Membrane;;;;;;;;;;hem left side, ;;;;;;;everywhere;;;;;pocket bags,  lam pocket, hood facing, ;all, ;neck, pocket bags donuts, arm pit donuts, donuts at seam junctions front panels;;;;;No;Yes;8;30% Discount;shell;manufacturing_issueANDmisuse;11;below;construction_failure;damagedandcontaminated
290;12/6/19;713193;2;EN;Australia;10;S;Bering sv jacket men;2008;1_Used;Yes;WBW 3L Membrane;;;;;;;;upper right front panel, ;;end of hand pocket flaps, both cuffs, ;;;;;;;;;;;;chest pocket zippers, ;;;;;;;No;Yes;6;Repair;shell;manufacturing_issueANDmisuse;11;below;construction_failure;damaged
413;12/30/19;715507;2;EN;Australia;10;XL;Mawson women;2010;2_Good;No;K Fleece;;;;;;all over but not excessively;;;;;;;;;;;;;;;;;;;;;;;No;Yes;0;Repair;shell;manufacturing_issue;9;below;fabric_failure;notmisused
333;12/12/19;716673;1;EN;Australia;10;M;Tasman lt men;2017;0_Trashed;No;Down Loft;;;;;;;;;right arm, right  front panel, ;;;;;;;all over, ;;;;;main zipper, ;;;;;;;;No;Yes;7;50% Discount;shell;manufacturing_issueANDmisuse;2;below;construction_failure;damagedandcontaminated
332;12/12/19;716673;2;EN;Australia;10;M;Boreal sl hybrid jacket men;2016;0_Trashed;No;WBW 2L Membrane;;;;;;;;;front lef tpanel, right arm, ;;;;;;;everywhere,;;;;;main zipper, ;;all, ;;;;;;No;Yes;10;30% Discount;shell;manufacturing_issueANDmisuse;3;equal;construction_failure;damagedandcontaminated
368;12/17/19;720026;1;EN;Australia;10;XS;Neptuna sv women;2009;2_Good;No;K Fleece;;;;;;;;;;;;;;;;;;;main zipper, ;;;hood facing, arm pocket, ;70D inside pocket, hood drawcord,;;;;;;No;Yes;9;Repair;shell;manufacturing_issue;10;below;construction_failure;notmisused
367;12/17/19;720026;2;EN;Australia;10;XS;Ionian ar jacket women;2015;2_Good;No;WBW 3L Membrane;;shoulders, ;;;;;;;;;;;;;;;;;main zipper, ;;;;;;;;;;No;Yes;1003;Replacement;shell;manufacturing_issue;4;above;fabric_failureANDconstruction_failure;notmisused
788;2/4/20;725536;1;EN;Australia;2;M;Bering sv jacket men;2011;1_Used;No;WBW 3L Membrane;;;;;;;;;;;;;;;;;;;;;;all zippers, hood, right cuff, left cuff, ;;hood, ;;;;;No;No;5;30% Discount;shell;manufacturing_issue;9;above;construction_failure;notmisused
787;2/4/20;725536;2;EN;Australia;2;M;Red jacket men;2011;1_Used;No;WBW 3L Membrane;;;;;;;;;;;;;;;;;;;;;;all zippers, hood, hood facing, ;right cuff, left cuff, powder skirt, hem drawcord, ;;;;;;No;No;6;30% Discount;shell;manufacturing_issue;9;above;construction_failure;notmisused
633;2/3/20;742901;1;EN;Australia;2;L;Aurora jacket men;2006;2_Good;No;K Fleece;;;;;;;;neck, ;both cuffs, ;;;;;;;;;;;;;pad nck exterior, arm pocket, ;chest pocket,  ;;right end of powder skirt, hand pocket flaps, ;;;;No;No;15;30% Discount;shell;manufacturing_issueANDmisuse;14;above;construction_failure;damaged
634;2/3/20;742901;2;EN;Australia;2;L;Labrador ar jacket men;2004;2_Good;No;WBW 3L Membrane;;;;;;;;;;;;;;;;;;;main zipper, ;;;all zippers, pocket bags, hood facing, cuffs lining, hem draw cord, lam pocket, neck pad, ;all, ;neck, donnuts at arm pit zip, pocket bag donuts, cuffs, ;;;;;No;No;11;30% Discount;shell;manufacturing_issue;16;above;construction_failure;notmisused
522;1/20/20;743395;1;EN;Australia;2;L;Boreal ar jacket women;2011;2_Good;No;WBW 3L Membrane;;;;;;;;;;;;;;;;;;;;;;lam pocket, pocket bag, ;alll,;neck, arm pit donuts, pocket bag donuts, ;;;;;No;No;8;Replacement;shell;manufacturing_issue;9;above;construction_failure;notmisused
521;1/20/20;743395;2;EN;Australia;2;L;Ionian ar jacket men;2011;3_Excellent;No;WBW 3L Membrane;arm pit, ;;;;;;;;;;;;;;;;;;;;;;;;;;;;No;Yes;1000;Replacement;shell;manufacturing_issue;9;above;fabric_failure;notmisused
692;2/7/20;744995;1;EN;Australia;2;XL;Adreatic jacket men;2008;3_Excellent;No;WBW 3L Membrane;;;;;;;;;;;;;;;;;;;;;;neck pad, hod cord tunnel, hood facing, ;all, ;neck, cuffs, along main zipper, ;;;;;No;No;8;30% Discount;shell;manufacturing_issue;12;above;construction_failure;notmisused
693;2/7/20;744995;2;EN;Australia;2;XL;Ionian ar jacket men;2009;2_Good;No;WBW 3L Membrane;;;;;;;;;;;;;;;;;everywhere, ;;;;;powder skirt, lam pocket, ocket bags, hood facing, all zippers, ;all, ;cuffs, main zipper, neck, pocket bag donuts, ;;;;;No;No;8;30% Discount;shell;manufacturing_issueANDmisuse;11;above;construction_failure;contaminated
767;1/24/20;749540;1;EN;Australia;2;M;Levantine lt jacket men;2010;2_Good;No;K Fleece;;;;;;;;;;;;;;;;;;;;;;left laminated pocket, right pocket bag, left pocket bag, ;hem drawcord, ;;;;;;No;Yes;6;Replacement;shell;manufacturing_issue;10;above;construction_failure;notmisused
766;1/24/20;749540;2;EN;Australia;2;M;Boreal sl jacket men;2011;2_Good;No;WBW 2L Membrane;;;;;;;;;;;;;;;;;;;;;;all zippers, ;right cuff, left cuff, hang tag, hem drawcord, ;;;;;;No;No;6;Replacement;shell;manufacturing_issue;9;above;construction_failure;notmisused
678;2/6/20;750183;2;EN;Australia;2;S;Flores coat women;2012;2_Good;No;WBW 3L Membrane;;;;;;;;;;;;;;;;;;;;;;hood facing, zipper, cuffs lining, ;;;;;;;No;No;3;Replacement;shell;manufacturing_issue;8;above;construction_failure;notmisused
663;2/5/20;750206;1;EN;Australia;2;M;Levantine lt jacket men;2002;2_Good;No;K Fleece;;;;;;;;;;;;;;;;;;;;;;all zippers, lam pocket chest, ;;;;;;;No;No;3;30% Discount;shell;manufacturing_issue;18;above;construction_failure;notmisused
662;2/5/20;750206;2;EN;Australia;2;M;Boreal ar jacket women;2010;3_Excellent;No;WBW 3L Membrane;cuffs, neck, ;;;;;;;;;;;;;;;;;cuffs, neck, ;;;;hood facing, lam pocket, pocket bags, ;all, ;both cuffs, neck, pokcet bags donuts, ;;;;;No;No;1008;Replacement;shell;manufacturing_issueANDmisuse;10;above;fabric_failureANDconstruction_failure;contaminated
607;1/29/20;750875;2;EN;Australia;2;M;Molucca ar jacket men;2016;2_Good;No;WBW 3L Membrane;;;;;;;;;;;;;;;;;;;;;main zipper, ;;;both cuffs, arm pit zip donuts, ;;;;;No;No;3;Replacement;shell;manufacturing_issue;4;above;construction_failure;notmisused
675;2/6/20;751715;1;EN;Australia;2;M;Tasman lt women;2015;2_Good;No;Down Loft;;;;;;;;right arm (self repaired),;;;;;;;;;;;;;;;;;;;;;No;No;3;50% Discount;shell;misuse;5;above;nofailure;damaged
676;2/6/20;751715;2;EN;Australia;2;S;Adreatic jacket women;2007;2_Good;No;WBW 3L Membrane;arm pit, ;;;;;;;;;;;;;;;;;;main zipper, ;;;;all, ;cuffs, neck, main zipper, hood, ;;;;;No;No;1008;30% Discount;shell;manufacturing_issue;13;above;fabric_failureANDconstruction_failure;notmisused
665;2/5/20;752886;1;EN;Australia;2;M;Atlantis fl jacket men;2013;2_Good;No;WBW 3L Membrane;;;;;;;right shoulder/upper back, ;;;;;;;;;;;;;;;;;;;;;;No;Yes;0;Repair;shell;misuse;7;below;nofailure;damaged
664;2/5/20;752886;2;EN;Australia;2;M;Atlantis sv jacket men;2013;2_Good;No;WBW 3L Membrane;neck, ;;;;;;;;;;;;;;;;;right cuff, ;;;;;;;;;;;No;No;1000;Replacement;shell;manufacturing_issueANDmisuse;7;above;fabric_failure;contaminated
279;12/5/19;71413;1;EN;Australia;10;M;Molucca ar jacket women;2016;2_Good;No;WBW 3L Membrane;;left shoulder, right shoulder, ;;;;;;;;;;;;;;;;;;;;;;;;;;;No;Yes;1000;Replacement;shell;manufacturing_issue;3;above;fabric_failure;notmisused
221;11/26/19;123456;1;EN;Australia;10;S;Atlantis ar jacket men;2016;2_Good;No;WBW 3L Membrane;;;;;;;;;;;;;;;;;;;main zipper, ;left arm pocket zipper, ;;;;;;;;;No;Yes;5;Repair;shell;manufacturing_issue;3;below;construction_failure;notmisused
382;12/19/19;496519;1;EN;Australia;10;L;Boreal ar jacket women;2010;3_Excellent;No;WBW 3L Membrane;both cuffs, shoulders, arm pits,;;;;;;;;;;;;;;;;;;;;main zipper, ;hood facing, pocket bags, all zippers, lam pocket, ;all, ;neck, arm pit donuts, pocket bag donuts, both cuffs, ;;;;;No;Yes;1009;Replacement;shell;manufacturing_issue;9;above;fabric_failureANDconstruction_failure;notmisused
94;11/6/19;550325;1;EN;Australia;10;XL;Boreal sl jacket men;2005;1_Used;No;WBW 2L Membrane;;;;;;;;;;;;;;;;;;;;;;neck pad, hood facing,;all, ;neck, both cuffs,;;;;;No;Yes;8;30% Discount;shell;manufacturing_issue;14;below;construction_failure;notmisused
107;11/7/19;584778;1;EN;Australia;10;M;Apka women;2015;2_Good;No;WBW 3L Membrane;;;;;;;;;;;;;;;;all over, ;;;;;;;;;;;;;No;Yes;0;Repair;shell;misuse;4;below;nofailure;contaminated
124;11/13/19;637045;1;EN;Australia;10;L;Atlantis lt jacket men;2013;2_Good;Yes;WBW 3L Membrane;;;;;;;;;;both cuffs, ;;;;;;all over, ;neck, ;;;;main zipper slider;;;both cuffs, ;;;;;No;Yes;3;Repair;shell;manufacturing_issueANDmisuse;6;below;construction_failure;damagedandcontaminated
385;12/19/19;653531;1;EN;Australia;10;S;Boreal ar jacket men;2015;2_Good;No;WBW 3L Membrane;;;;;;;;;;;;;;;;;;;;;main zipper, ;all zippers, hoo facing, ;hang tag, ;neck, both cuffs, ;;;;;No;Yes;9;Repair;shell;manufacturing_issue;4;below;construction_failure;notmisused
113;11/8/19;669413;1;EN;Australia;10;M;Hudson jacket men;2015;0_Trashed;No;WBW 3L Membrane;shoulders, arm pit, neck, hood;;;;;;front panels,;;;front panels,;;;;;;all over, ;neck, ;;main zipper, ;;;let arm pit,;;;;;;;No;Yes;1006;30% Discount;shell;manufacturing_issueANDmisuse;4;above;fabric_failureANDconstruction_failure;damagedandcontaminated
286;12/5/19;670762;1;EN;Australia;10;M;Boreal ar jacket men;2007;1_Used;No;WBW 3L Membrane;both cuffs, ;;;;;;;;;;;;;;;;all, ;;;;;all zippers, hood facing, neck pad, lam pocket, pocket bags, ;all, hem self repaired, ;both cuffs, neck, pocket bag donuts, arm pit donuts, ood cord tunnel, ;;;;;No;Yes;1008;30% Discount;shell;manufacturing_issueANDmisuse;12;above;fabric_failureANDconstruction_failure;contaminated
363;12/17/19;674922;1;EN;Australia;10;L;Boreal sl jacket women;2011;2_Good;No;WBW 2L Membrane;;;;;;;;;;;;;;;;;;;;;;;all, ;;;;;;No;Yes;3;Replacement;shell;manufacturing_issue;8;below;construction_failure;notmisused
64;11/1/19;679387;1;EN;Australia;10;M;Levantine mx men;2011;2_Good;No;WBW 3L Membrane;;;;;;;;;;;;;;;;;;;;;;arm pocket,;all;;;;;;No;Yes;6;Repair;shell;manufacturing_issue;8;below;construction_failure;notmisused
505;1/16/20;679411;1;EN;Australia;2;S;Boreal sl jacket women;2015;2_Good;No;WBW 2L Membrane;neck, ;;;;;;;;;;;;;;;;;;;;;;;neck, ;;;;;No;Yes;1002;Replacement;shell;manufacturing_issue;5;above;fabric_failureANDconstruction_failure;notmisused
205;11/25/19;679843;1;EN;Australia;10;S;Atlantis lt jacket women;2008;2_Good;No;WBW 3L Membrane;;;;;;;;;;;;;;;;;;;;;;laminated pocket, collar, ;all, ;neck, pocket bag donuts, cuffs, ;;;;;No;Yes;8;Repair;shell;manufacturing_issue;11;below;construction_failure;notmisused
17;10/28/19;680275;1;ENG;New Zealand;10;L;Ionian ar jacket men;2011;2_Good;No;WBW 3L Membrane;;;;;;;;;;;;;;;;;Neck, arm pits, right hand pocket;;;;;hood facing, ;all including donuts inside hand pockets;;;;;;No;Yes;6;Repair;shell;manufacturing_issueANDmisuse;8;below;construction_failure;contaminated
346;12/16/19;681448;1;EN;Australia;10;S;Ionian ar jacket women;2010;3_Excellent;No;WBW 3L Membrane;neck, ;;;;;;;;;;;;;;;;;;;;;;all, ;boht cuffs, ;;;;;No;Yes;1005;Replacement;shell;manufacturing_issue;9;above;fabric_failureANDconstruction_failure;notmisused
199;11/22/19;681580;1;EN;Australia;10;S;Ionian ar jacket women;2011;2_Good;No;WBW 3L Membrane;neck, hood, shoulders, ;;;;;;;;;;;;;;;;;;;;;;;;;;;;No;Yes;1000;Replacement;shell;manufacturing_issue;8;above;fabric_failure;notmisused
88;11/6/19;682273;1;EN;Australia;10;L;Boreal sl jacket men;2011;2_Good;No;WBW 2L Membrane;;;;;;;;;;;;;;;;;;;;;;;all, ;;;;;;No;Yes;3;Replacement;shell;manufacturing_issue;8;below;construction_failure;notmisused
212;11/26/19;685720;1;EN;Australia;10;S;Ionian ar jacket men;2010;2_Good;No;WBW 3L Membrane;front panels, neck, shoulders, ;;;;;;;;;;;;;;;;;neck,;;;;all zippers, pocket bags, hood facing, laminated pocket, neck pad, lining cuffs,  ;all, ;neck, pit zips, both cuffs, ;;;;;No;Yes;1008;30% Discount;shell;manufacturing_issueANDmisuse;9;above;fabric_failureANDconstruction_failure;contaminated
37;10/30/19;685896;1;EN;Australia;10;M;Bering sv jacket men;2012;2_Good;Yes;WBW 3L Membrane;at cuffs;;;;;;;;;both cuffs;;;;;;;;;main zipper;;;;;;;;;;No;Yes;1003;Replacement;shell;manufacturing_issueANDmisuse;7;above;fabric_failureANDconstruction_failure;damaged
442;1/3/20;685908;1;EN;Australia;10;S;Boreal sl jacket women;2013;2_Good;No;WBW 3L Membrane;;;;;;;;;;;;;;;;;;;;;;neck, arm pit;all, ;neck, ;;;;;No;Yes;8;Replacement;shell;manufacturing_issue;7;below;construction_failure;notmisused
226;11/27/19;685950;1;EN;Australia;10;S;Boreal lt hybrid jacket men;2015;2_Good;No;WBW 2L Membrane;;;;;;;;;;;;;;;;;;;;;;hood cord tunnel, neck pad, collar, ;;;;;;;No;Yes;3;Replacement;shell;manufacturing_issue;4;below;construction_failure;notmisused
79;11/5/19;685988;1;EN;Australia;10;M;Atlantis sv jacket women;2012;1_Used;No;WBW 3L Membrane;;;;;;;;;;armpits, both cufs, ;;;;;;;;;;;;all pocket zippers, hood facing, ;all, ;neck, arm pits, pocket bags, ;;;;;No;Yes;8;30% Discount;shell;manufacturing_issueANDmisuse;7;below;construction_failure;damaged
453;1/6/20;685993;1;EN;Australia;10;XS;Labrador ar jacket women;2005;1_Used;No;WBW 3L Membrane;;;;;;;;;;;;;;;;all over, ;;;;;;all zippers, hod facing, cuffs lining, neck pad, pocket bags, laminated pocket,  ;all, ;neck, arm pit zip donuts, ;hand tag, ;;;arm pocket window, ;No;Yes;8;30% Discount;shell;manufacturing_issueANDmisuse;15;below;construction_failure;contaminated
188;11/21/19;686498;1;EN;Australia;10;S;Boreal ar jacket men;2012;2_Good;No;WBW 3L Membrane;;;;;;;;;;;;lowerback, sides, ;;;;;neck, ;;;;;hood facing, ;all, ;both cuffs, neck, pocket bag donuts, ;;;;;No;Yes;14;Replacement;shell;manufacturing_issueANDmisuse;7;above;construction_failure;damagedandcontaminated
14;10/25/19;686725;1;ENG;New Zealand;10;M;Boreal sl jacket men;2012;2_Good;No;WBW 3L Membrane;Slight front panel;;;;;;;;;front panel;;;;;;Front left pannel;;;;;;;All;Neck;;;;;No;Yes;1005;Replacement;shell;manufacturing_issueANDmisuse;7;above;fabric_failureANDconstruction_failure;damagedandcontaminated
425;1/2/20;687073;1;EN;Australia;10;L;Ionian svx  jacket men;2013;2_Good;No;WBW 3L Membrane;neck, hood, ;;;;;;;;;;;;;;;;;;;;;;;;;;;;No;Yes;1000;Replacement;shell;manufacturing_issue;7;above;fabric_failure;notmisused
80;11/5/19;687162;1;EN;Australia;10;L;Atlantis lt jacket women;2010;2_Good;No;WBW 3L Membrane;;;;;;;;;;;;;;;;;neck, light everywhere,;;;;;hood facing, ;all, ;boh cuffs, neck, pocket bags donuts, collar, ;;;;;No;Yes;8;Repair;shell;manufacturing_issueANDmisuse;9;below;construction_failure;contaminated
56;10/31/19;688011;1;EN;Australia;10;M;Levantine lt men;2012;2_Good;No;K Fleece;;;;;;;;right sleeve, ;;;;;;;;;;;;;;;;;;;;;No;Yes;3;50% Discount;shell;misuse;7;below;nofailure;damaged
3;10/24/19;688533;1;ENG;New Zealand;10;XS;Atlantis sl jacket women;2011;1_Used;No;WBW 3L Membrane;Shoulders, arm pit,  hood;;;;;;;;;;;;;;;Front panels;;;;;;Neck pad;All;Neck;;;;;No;Yes;1008;30% Discount;shell;manufacturing_issueANDmisuse;8;above;fabric_failureANDconstruction_failure;contaminated
1;10/24/19;688539;1;ENG;New Zealand;10;L;Boreal ar jacket women;2009;2_Good;No;WBW 3L Membrane;Arm pit;;;;;;;;;;;;;;;Upper back;Arm pits;;Main zipper;;;All zippers, hood facing, laminated pocket, pocket bags, ;All;Neck, Arm pit, pocket bags;;;;;No;Yes;1011;30% Discount;shell;manufacturing_issueANDmisuse;10;above;fabric_failureANDconstruction_failure;contaminated
91;11/6/19;689624;1;EN;Australia;10;M;seeker comp jacket women;2011;2_Good;No;K Fleece;;;;;;;;;;;;;;;;;;;main zipper,;;;;hem drew cord, ;;;;;;No;Yes;6;Repair;shell;manufacturing_issue;8;below;construction_failure;notmisused
9;10/25/19;689882;1;ENG;New Zealand;10;M;Labrador ar jacket women;2006;1_Used;No;WBW 3L Membrane;;;;;;;;;;pocket zippers, left and right side;;;;;;Allover;;;Main zipper;;;both cuffs, laminated pocket, hand pockets;powder skirt;hand  pockets bags;;;;;No;Yes;11;30% Discount;shell;manufacturing_issueANDmisuse;13;above;construction_failure;damagedandcontaminated
347;12/16/19;689897;1;EN;Australia;10;XS;Boreal lt jacket women;2016;2_Good;No;WBW 3L Membrane;;shoulders, front panels, ;;;;;;;;;;;;;;;;;;;;;;;;;;;No;Yes;1000;Replacement;shell;manufacturing_issue;3;above;fabric_failure;notmisused
548;1/22/20;690059;1;EN;New Zealand;2;L;Mediterranean lt men;2016;2_Good;No;K Fleece;;;;;;;;;;;;;;;;;;;;;main zipper;;;;tuck and sew both cuffs, ;;;;No;Yes;1;Repair;shell;manufacturing_issue;4;below;construction_failure;notmisused
12;10/25/19;690152;1;ENG;New Zealand;10;S;Boreal ar jacket men;2011;1_Used;No;WBW 3L Membrane;Neck;;;;;;;;;Armpit, chest pocket zippers, lower back;;;;;;;;Everywhere;;;;all zippers, hood facing, pocket bags,  laminated pocket;all;neck;;;;;No;Yes;1008;30% Discount;shell;manufacturing_issueANDmisuse;8;above;fabric_failureANDconstruction_failure;damagedandcontaminated
55;10/31/19;690199;1;EN;Australia;10;S;Boreal ar jacket women;2016;2_Good;No;WBW 3L Membrane;neck, shoulders,;;;;;;;;;;;;;;;;;;;;;;;;;;;;No;Yes;1000;Replacement;shell;manufacturing_issue;3;above;fabric_failure;notmisused
77;11/5/19;690640;1;EN;Australia;10;S;Timoral jacket women;2011;2_Good;No;WBW 3L Membrane;;;;;;;;;;both cuffs, ;;;;;;left arm,;;;;;;arm pocket left, ;all,;both cuffs, ;;;;;No;Yes;8;Repair;shell;manufacturing_issueANDmisuse;8;below;construction_failure;damagedandcontaminated
30;10/29/19;690832;1;EN;Australia;10;L;Boreal ar jacket women;2009;2_Good;No;WBW 3L Membrane;front panels, ;;;;;;;;;;;;;;;;neck,;;;;;;all;neck,;;;;;No;Yes;1005;30% Discount;shell;manufacturing_issueANDmisuse;10;above;fabric_failureANDconstruction_failure;contaminated
125;11/13/19;691271;1;EN;Australia;10;M;Boreal ar jacket women;2012;2_Good;No;WBW 3L Membrane;Shoulders,;;;;;;;pocket bag,;;;;;;;;all over, ;;;;;;hood facing, laminated pocket,;all, ;neck,  both cuffs, ;;;;;No;Yes;1011;Replacement;shell;manufacturing_issueANDmisuse;7;above;fabric_failureANDconstruction_failure;damagedandcontaminated
8;10/24/19;691279;1;ENG;New Zealand;10;M;Labrador ar jacket men;2006;2_Good;No;WBW 3L Membrane;;;;;;;;;;;;;;;;;;;Main zipper;;;both cuffs, hood facing,[pocket bags, laminated pocket, hand pocket zippers;All;;;;;;No;Yes;9;30% Discount;shell;manufacturing_issue;13;below;construction_failure;notmisused
149;11/15/19;691406;1;EN;Australia;10;L;Labrador sv jacket men;2006;2_Good;No;WBW 3L Membrane;inside hand pockets, ;;;;;;;;;;;left cuffs, arm pit, ;;;;;;;;;;both cuffs, all zippers, lining at hem, laminated pocets, pockts bags, ;powder skirt, ;both cuffs, pocket bags donuts, ;;;;;No;Yes;1014;30% Discount;shell;manufacturing_issueANDmisuse;13;above;fabric_failureANDconstruction_failure;damaged
389;12/19/19;691418;1;EN;Australia;10;M;Marin jacket women;2017;2_Good;No;Down Loft;;;;all over, ;;;;;;;;;;;;;;;;;;;;;;;;;No;Yes;1000;Replacement;shell;manufacturing_issue;2;above;fabric_failure;notmisused
29;10/29/19;691479;1;EN;Australia;10;S;Boreal ar jacket women;2006;2_Good;No;WBW 3L Membrane;;;;;;;;;;;;;;;;;;;Main zipper;;;all zippers, laminated pocket;at hem;;;;;;No;Yes;9;30% Discount;shell;manufacturing_issue;13;below;construction_failure;notmisused
65;11/1/19;691867;1;EN;Australia;10;XL;Red jacket men;2005;2_Good;No;WBW 3L Membrane;;;;;;;;;;;;;;;;front panels,;;;Main zipper,;hand  pocket zippers, ;;hem drew cord, pocket bag, laminated pocket, neck pad, hood facing, cuffslining, powder skirt,;at powder skirt ends, ;;;;;;No;Yes;11;30% Discount;shell;manufacturing_issueANDmisuse;14;above;construction_failure;contaminated
67;11/4/19;692394;1;EN;Australia;10;L;Atlantis sv jacket men;2011;2_Good;No;WBW 3L Membrane;;;;;;;;;;;;;;;;;;;;;;all pocket zippers except arm, neck pad, hood facing, laminated pockets, ;hem and waist drew cord, hand tag, donut inside pocket,  (cuff self repaired);zip pit and pocket bags donuts, colar, both cuffs, ;;;;;No;Yes;8;Repair;shell;manufacturing_issue;8;below;construction_failure;notmisused
0;10/24/19;692409;1;ENG;New Zealand;10;XS;Boreal ar jacket men;2012;2_Good;No;WBW 3L Membrane;Arm pit, elbow, hood;;;;;;;;;;;;;;;;Neck;;;;;All zippers, hood facing, pocket bags, neck pad, laminated pocket;all;At neck;;;;;No;Yes;1008;Replacement;shell;manufacturing_issueANDmisuse;7;above;fabric_failureANDconstruction_failure;contaminated
128;11/13/19;692552;1;EN;Australia;10;M;Boreal sl jacket women;2010;2_Good;No;WBW 2L Membrane;;;;;;;;;;;;;;;;;;;;;;;all, ;neck, ;;;;;No;Yes;5;Replacement;shell;manufacturing_issue;9;below;construction_failure;notmisused
2;10/24/19;692607;1;ENG;New Zealand;10;XL;Ionian ar jacket men;2009;2_Good;No;WBW 3L Membrane;Neck, lower back;;;;;;;;;Front panels, both cuffs;;;;;;;Fron panels;;;;;Both cuffs, hood facing, laminated pocket, pocket bags R+L, all zippers;All, including donuts inside pocket;Both cuffs, neck;;;;;No;Yes;1008;30% Discount;shell;manufacturing_issueANDmisuse;10;above;fabric_failureANDconstruction_failure;damagedandcontaminated
7;10/24/19;692917;1;ENG;New Zealand;10;L;Boreal ar jacket women;2016;2_Good;No;WBW 3L Membrane;Shoulders;;;;;;;;;;;;;;;;;;;;;;;;;;;;No;Yes;1000;Replacement;shell;manufacturing_issue;3;above;fabric_failure;notmisused
70;11/4/19;693039;1;EN;Australia;10;S;Atlantis comp hoody women;2004;2_Good;No;WBW 3L Membrane;;;;;;;;;;;;;;;;;;;main zipper;;;all zippers, hood facing, neck pad, lining at cuffs, ;all,;neck,both cuffs, hood cord tunel, ;;;;;No;Yes;11;30% Discount;shell;manufacturing_issue;15;above;construction_failure;notmisused
92;11/6/19;693047;1;EN;Australia;10;L;Boreal sl jacket men;2013;2_Good;No;WBW 2L Membrane;;;;;;;;;;;;;;;;;;;;;;;all, ;;;;;;No;Yes;3;Replacement;shell;manufacturing_issue;6;below;construction_failure;notmisused
31;10/29/19;693110;1;EN;Australia;10;XL;Apka men;2016;1_Used;Yes;K Fleece;;;;;;;;;;;;;;;;;;;;;Replace 70D and restitch hand and chest pocket zippers;;;;;;;;No;Yes;1;Repair;shell;manufacturing_issue;3;below;construction_failure;notmisused
38;10/30/19;693232;1;EN;Australia;10;M;Boreal ar jacket men;2016;2_Good;Yes;WBW 3L Membrane;;;;;;;;;;;;;;;;back, sleeves;neck;;;;main zipper;;;;;;;;No;Yes;1;Repair;shell;manufacturing_issueANDmisuse;3;below;construction_failure;contaminated
192;11/22/19;693373;1;EN;Australia;10;S;Boreal sl jacket women;2009;2_Good;No;WBW 2L Membrane;;;;;;;;;;;;;;;;;;;;;;;both cuff, hem draw cord, hang tag;neck, ;;;;;No;Yes;5;Replacement;shell;manufacturing_issue;10;below;construction_failure;notmisused
312;12/10/19;693392;1;EN;Australia;10;L;Boreal sl jacket women;2012;2_Good;No;WBW 2L Membrane;;;;;;;;;;;;;;;;;;;;;;right pocket zipper, ;;neck, ;;;;;No;Yes;5;Replacement;shell;manufacturing_issue;7;below;construction_failure;notmisused
49;10/31/19;693693;1;EN;Australia;10;M;Labrador ar jacket men;2006;2_Good;No;WBW 3L Membrane;;;;;;;;;;;;;;;;;;;replace main zipper;;;relam all pocket zippers, lining inside hand pockets, pocket bags, both cuffs,;replace all 70D,;;;;;;No;Yes;9;30% Discount;shell;manufacturing_issue;13;below;construction_failure;notmisused
71;11/4/19;694023;1;EN;Australia;10;S;Ionian ar jacket women;2005;2_Good;No;WBW 3L Membrane;;;;;;;;;;;;;;;;;;;main zipper;;;all zippers, neck pad, hood facing, pocket bags, ;all, ;;;;;;No;Yes;9;30% Discount;shell;manufacturing_issue;14;below;construction_failure;notmisused
146;11/15/19;694035;1;EN;Australia;10;S;Boreal sl jacket women;2015;2_Good;No;WBW 2L Membrane;;;;;;;;;;;;;;;;;;;;;;hand pocket zippers, ;;;;;;;No;Yes;3;Replacement;shell;manufacturing_issue;4;below;construction_failure;notmisused
28;10/29/19;694106;1;EN;Australia;10;M;Labrador ar jacket men;2006;2_Good;No;WBW 3L Membrane;;;;;;;;;;;;;;;;;;;Main zipper;;;pocket and chest zippers, arm pocket, laminated pocket;hem and powder skirt;;;;;;No;Yes;9;30% Discount;shell;manufacturing_issue;13;below;construction_failure;notmisused
32;10/29/19;694275;1;EN;Australia;10;M;Labrador sv jacket men;2008;1_Used;No;WBW 3L Membrane;;;;;;;;;;;;;;;;cuffs;;neck, ;Main zipper;;;all zippers, laminated pockets, pocket bags,;all;pocket bags, ;;;;;No;Yes;11;30% Discount;shell;manufacturing_issueANDmisuse;11;above;construction_failure;contaminated
61;11/1/19;694603;1;EN;Australia;10;L;Labrador ar jacket men;2005;3_Excellent;No;WBW 3L Membrane;;;;;;;;;;;;;;;;;;;;;;laminated pocket, pocket bags, all pocket zippers, powder skirt, hood facing,;hem;both cuffs, pocket bags donuts, ;;;;;No;Yes;8;Repair;shell;manufacturing_issue;14;below;construction_failure;notmisused
132;11/13/19;694628;1;EN;New Zealand;10;L;Atlantis sv jacket men;2012;2_Good;No;WBW 3L Membrane;shoulders, hood,;;;;;;;;;;;;;;;;;;;;;;;;;;;;No;Yes;1000;Replacement;shell;manufacturing_issue;7;above;fabric_failure;notmisused
50;10/31/19;694658;1;EN;Australia;10;M;Red jacket men;2009;3_Excellent;No;WBW 3L Membrane;;;;;;;;;;;;;;;;;;;Replace main zipper;;;Relam pit zips, hood facing, neck pad, ;All, ;Replace seam tape at cuffs, ;;;;;No;Yes;11;Repair;shell;manufacturing_issue;10;above;construction_failure;notmisused
342;12/13/19;694672;1;EN;Australia;10;XL;Flores coat women;2013;2_Good;No;WBW 3L Membrane;font panels, side panels, arm pit;;;;;;;;;;;;;;;;;;;;;;;;;;;;No;Yes;1000;Replacement;shell;manufacturing_issue;6;above;fabric_failure;notmisused
111;11/8/19;694679;1;EN;Australia;10;M;Red parka women;2012;2_Good;No;K Fleece;;;;;;;;;;;;;;;;;;;main zipper;;;;;;;;;;No;Yes;3;Repair;shell;manufacturing_issue;7;below;construction_failure;notmisused
52;10/31/19;694779;1;EN;Australia;10;M;Boreal sv jacket women;2017;2_Good;No;WBW 3L Membrane;upper back, shoulders, font panels,;;;;;;;;;;;;;;;;;;;;;;;;;;;;No;Yes;1000;Replacement;shell;manufacturing_issue;2;above;fabric_failure;notmisused
21;10/28/19;695301;1;ENG;Australia;10;M;Baliste lt jacket men;2007;2_Good;No;WBW 3L Membrane;;;;;;;;;;;;;;;;;;;;;;;at hem;;;;;;No;Yes;3;Repair;shell;manufacturing_issue;12;below;construction_failure;notmisused
101;11/7/19;695535;1;EN;Australia;10;S;Boreal lt jacket men;2013;2_Good;No;WBW 3L Membrane;Shoulders, neck, hood,;;;;;;;;;;;;;;;;;;;;;;;;;;;;No;Yes;1000;Replacement;shell;manufacturing_issue;6;above;fabric_failure;notmisused
24;10/28/19;695576;1;ENG;Australia;10;M;Ross jacket men;2010;2_Good;No;WBW 3L Membrane;;;;;;;;;;cuff light, ;;;;;;all over;;;;;;all zippers, hood facing;all,;;;;;;No;Yes;6;Repair;shell;manufacturing_issueANDmisuse;9;below;construction_failure;damagedandcontaminated
60;11/1/19;695591;1;EN;Australia;10;M;Ionian ar jacket men;2014;2_Good;No;WBW 3L Membrane;shoulders, font panels, neck,;;;;;;;;;;;;;;;;;;;;;all zippers,;;;;;;;No;Yes;1003;Replacement;shell;manufacturing_issue;5;above;fabric_failureANDconstruction_failure;notmisused
93;11/6/19;695648;1;EN;Australia;10;L;Boreal sl jacket men;2008;1_Used;No;WBW 2L Membrane;;;;;;;;;;;;;;;;;;;;;;neck pad, hood facing,;all, ;neck, both cuffs,;;;;;No;Yes;8;30% Discount;shell;manufacturing_issue;11;below;construction_failure;notmisused
18;10/28/19;695700;1;ENG;Australia;10;M;Boreal ar jacket men;2016;2_Good;No;WBW 3L Membrane;Everywhere;;;;;;;;;;;;;;;front right panel;neck;;;;;;;;;;;;No;Yes;1000;Replacement;shell;manufacturing_issueANDmisuse;3;above;fabric_failure;contaminated
40;10/30/19;695771;1;EN;Australia;10;L;Boreal ar jacket women;2015;2_Good;No;WBW 3L Membrane;;;;;;;;;;;;;;;;;neck;;main zipper;;;;;both cuffs,  neck;;;;;No;Yes;5;Repair;shell;manufacturing_issueANDmisuse;4;below;construction_failure;contaminated
53;10/31/19;695849;1;EN;Australia;10;M;Boreal lt hybrid jacket women;2015;3_Excellent;No;WBW 3L Membrane;;sleeves, back;;;;;;;;;;;;;;;;;;;;;;;;;;;No;Yes;1000;Replacement;shell;manufacturing_issue;4;above;fabric_failure;notmisused
39;10/30/19;695858;1;EN;Australia;10;M;Coral jacket men;2017;2_Good;No;WBW 3L Membrane;;;;;;;;;;;;;;;;;;;;;main zipper;;powder skirt right side, ;;;;;;No;Yes;4;Repair;shell;manufacturing_issue;2;below;construction_failure;notmisused
15;10/25/19;695863;1;ENG;New Zealand;10;XXL;Atlantis sl jacket men;2010;3_Excellent;No;WBW 3L Membrane;hood;;;;;;;;;left hand zipper;;;;;;;;;;;;all zippers, both cuffs;all;Neck, hood cord  tunnel;;;;;No;Yes;1008;Replacement;shell;manufacturing_issueANDmisuse;9;above;fabric_failureANDconstruction_failure;damaged
16;10/25/19;695893;1;ENG;New Zealand;10;XL;Levantine mx jacket men;2012;2_Good;No;K Fleece;;;;;;;;;;;;;;;;;;;;;;;hem drew cord;;;;;;No;Yes;3;Repair;shell;manufacturing_issue;7;below;construction_failure;notmisused
20;10/28/19;696158;1;ENG;Australia;10;M;Kara jacket men;2014;2_Good;No;WBW 3L Membrane;;;;;;;;;;left arm pocket;;;;;;;;;Main zipper;;;;all;;;;;;No;Yes;6;Repair;shell;manufacturing_issueANDmisuse;5;below;construction_failure;damaged
76;11/4/19;696201;1;EN;Australia;10;S;Atlantis sl jacket women;2007;1_Used;No;WBW 2L Membrane;;;;;;;;;;;;;;;;;;;main zipper, ;;;hood facing, all zippers, ;all,;;;;;;No;Yes;9;30% Discount;shell;manufacturing_issue;12;below;construction_failure;notmisused
114;11/8/19;696305;1;EN;Australia;10;S;Red jacket women;2009;1_Used;No;WBW 3L Membrane;;;;;;;;;;;cuffs, arm pit, inside,;;;;;all over,;;;main zipper,;;;lining at cuffs,;;;;;;;No;Yes;9;30% Discount;shell;manufacturing_issueANDmisuse;10;below;construction_failure;damagedandcontaminated
19;10/28/19;696341;1;ENG;Australia;10;L;Boreal ar jacket men;2012;2_Good;No;WBW 3L Membrane;back, arm;;;;;;;;;;;;;;;;neck,;;;;;laminated pocket, pocket bags, pit zips, neck pad;all;neck, donuts pocket bags;;;;;No;Yes;1008;Replacement;shell;manufacturing_issueANDmisuse;7;above;fabric_failureANDconstruction_failure;contaminated
104;11/7/19;696479;1;EN;Australia;10;S;Ionian ar jacket women;2006;2_Good;No;WBW 3L Membrane;;;;;;;;;;;;;;;;;;;main zipper, ;;;all zippers, ;all, ;both cuffs, ;;;;;No;Yes;11;30% Discount;shell;manufacturing_issue;13;above;construction_failure;notmisused
90;11/6/19;696774;1;EN;Australia;10;M;Boreal ar jacket men;2011;2_Good;No;WBW 3L Membrane;arm pit, both cuffs,;;;;;;;;;;;;;;;;neck, ;;;;;all zippers, hood facing, laminated pocket, pocket bags, ;all, ;both cuffs, neck, ;;;;;No;Yes;1008;Replacement;shell;manufacturing_issueANDmisuse;8;above;fabric_failureANDconstruction_failure;contaminated
275;12/4/19;696777;1;EN;Australia;10;S;Boreal ar jacket men;2017;2_Good;No;WBW 3L Membrane;lower right front panel, lower left front panel, ;;;;;;;;;;;;;;;;;;;;;;;;;;;;No;Yes;1000;Replacement;shell;manufacturing_issue;2;above;fabric_failure;notmisused
47;10/31/19;696783;1;EN;Australia;10;L;Atlantis lt jacket men;2008;3_Excellent;No;WBW 3L Membrane;;;;;;;;;;;;;;;;;;;;;;hood facing, ;all;both cuffs, neck, hood cord tunel, pocket bags donuts;;;;;No;Yes;8;Repair;shell;manufacturing_issue;11;below;construction_failure;notmisused
89;11/6/19;696802;1;EN;Australia;10;M;Boreal ar jacket women;2014;2_Good;No;WBW 3L Membrane;;;;;;;;;;left arm pit, ;;;;;;;;neck, ;;;main zipper, right pocket, ;all pocket zippers, ;;both cuffs, ;;;;;No;Yes;6;Repair;shell;manufacturing_issueANDmisuse;5;below;construction_failure;damagedandcontaminated
118;11/12/19;696809;1;EN;Australia;10;L;Boreal lt hybrid jacket men;2014;2_Good;No;WBW 2L Membrane;;;;;;;;;;;;;;;;;;;main zipper, ;;;main zipper, ;;;;;;;No;Yes;6;Replacement;shell;manufacturing_issue;5;below;construction_failure;notmisused
33;10/29/19;696897;1;EN;Australia;10;XL;Boreal sl jacket women;2010;1_Used;No;WBW 3L Membrane;;;;;;;;front panel;;;;;;;;cuffs;;;;;;;all;neck,hood;;;;;No;Yes;8;30% Discount;shell;manufacturing_issueANDmisuse;9;below;construction_failure;damagedandcontaminated
230;11/27/19;697022;1;EN;Australia;10;XS;Atlantis sv jacket women;2010;2_Good;No;WBW 3L Membrane;;;;;;;;;;;;;;;;;;;;;;laminated pocket, pocket bags, collar, all zippers, ;all, ;both cuffs, neck, ;;;;;No;Yes;8;Repair;shell;manufacturing_issue;9;below;construction_failure;notmisused
85;11/5/19;697058;1;EN;Australia;10;M;Labrador ar jacket men;2008;1_Used;No;WBW 3L Membrane;;;;;arm pocket;;;;;;;;;;;front panels, ;;neck, ;main zipper,;;;laminated pocket, hood facing, arm pocket zipper, ;all, ;neck, colar, ;;;;;No;Yes;1011;30% Discount;shell;manufacturing_issueANDmisuse;11;above;fabric_failureANDconstruction_failure;contaminated
